Repository: Geopolymer-AI/GEOMIND

# GEOMIND

**GEOMIND: A hybrid generative artificial intelligence for geopolymer design and optimization**

GEOMIND is a machine-learning toolkit for designing geopolymer precursor mix proportions from target
material properties. Given desired fresh and consolidated properties, GEOMIND predicts
feasible formulations in terms of solutions, additives, and metakaolin precursors.

The core workflow is implemented in a Jupyter notebook (`GEOMIND.ipynb`) and a small
Python codebase organized into several directories.

---

## Overview

GEOMIND combines data preprocessing and neural-network models to:

1. Read a geopolymer database (precursor proportions and corresponding properties).
2. Train GEOMIND neural-network models (Simulator, Formulator, Trainer) and comparative models.
3. Check feasibility of candidate mixtures via built-in constraints (Feasibility Controller).
4. Predict new formulations that match user-specified target properties.

To obtain a new precursor mix formulation from target material properties, simply open
and run the `GEOMIND.ipynb` notebook.

The original GEOMIND notebook can be found here:  
https://github.com/Geopolymer-AI/GEOMIND/blob/main/GEOMIND.ipynb

An architecture diagram of the current package (dependencies and modules) is provided
in the repository as:


```markdown
```

---

## Inputs and outputs

### Precursors

The formulation is expressed in terms of:

- **Solutions**
  - `S1`, `S3`, `SNa`, `S3'`
- **Additives**
  - `KOH`, `NaOH`
- **Metakaolins**
  - `M1`, `M2`, `M3`, `M4`, `M5`

These variables represent the precursor mix proportions (e.g. mass or molar fractions) used as model inputs/outputs.

### Properties

Target properties are typically divided into:

- **At fresh**
  - Initial viscosity (Pa·s)
  - Mixture density
- **Consolidated**
  - Compressive strength (MPa)
  - Density (g/cm³)

The **Formulator** part of GEOMIND takes these **target properties** and predicts a
**feasible precursor formulation**.

---

## Repository structure

The main branch currently contains:

```text
.
├── cross_validation/       # Cross-validation utilities for GEOMIND and comparative models
├── data/                   # CSV files with precursor compositions and properties
├── data_preprocessing/     # Data loading, cleaning and preprocessing for geopolymer datasets
├── models/                 # GEOMIND Simulator, Formulator, Trainer, Feasibility Controller
├── plotting/               # Histogram, heatmap and prediction plotting utilities
├── results/                # Training outputs, figures and prediction exports
├── GEOMIND.ipynb           # Main notebook: end-to-end workflow
├── GEOMIND_diagram_package.png  # Package architecture diagram
└── pyproject.toml          # Project metadata, dependencies and build configuration
```

> **Note**: Ensure at least the `data/`, `results/` and `saved model` locations are
> correctly configured in the notebook before running large experiments.

---

#### Example (virtual environment + pip)

```bash

# Create and activate a virtual environment
python3.9 -m venv .venv
source .venv/bin/activate  # On Windows: .venv\Scripts\activate

```
---

## Package modules

The code is organized into four main directories of Python modules:

### `models/`

- Classes for the GEOMIND neural-network models:
  - **Simulator** – predicts properties from given precursor mixes.
  - **Formulator** – predicts precursor mixes from target properties.
  - **Trainer** – handles training and evaluation of the models.
- Embedded **Feasibility Controller** functions to verify that proposed mixes satisfy
  process and domain constraints.

### `cross_validation/`

- Functions to perform cross-validation of:
  - GEOMIND models.
  - Comparative baseline models (e.g. traditional ML algorithms).

### `data_preprocessing/`

- Utilities for reading, cleaning and transforming:
  - Precursor data (solutions, metakaolins).
  - Property data (fresh and consolidated metrics).
- Ensures data are in the correct format and scaling for the GEOMIND models.

### `plotting/`

- Functions to generate:
  - Histograms.
  - Heatmaps.
  - Prediction plots for both properties and precursor compositions.

These modules are used directly by `GEOMIND.ipynb`; they can also be imported into
custom scripts for advanced workflows.

---

## Results and saved models

### `results/`

- Stores:
  - Training curves and logs.
  - Histograms and heatmaps.
  - CSV files of predicted properties and formulations.
  - Any auxiliary diagnostic plots.

### Saved models

- GEOMIND models are saved using **Keras** / **TensorFlow** from within the notebook.
- You can reload them to:
  - Perform additional predictions.
  - Fine-tune on new data.
  - Compare with new modeling approaches.

---

## Known limitations

- The tool currently targets **Python 3.9** and specific package versions.
  Using significantly different versions may require code adaptations.

File: data/geopolymers_23_07.csv
;Sample; M1(wt.%); M2(wt.%);M3(wt.%);M4(wt.%);M5(wt.%);S1(wt.%); S3(wt.%);SNa(wt.%);S3'(wt.%); KOH(wt.%); NaOH(wt.%);n Si met (mol);n Sisol (mol);nMSol (mol);nMMOH(mol);n Si (mol);n Al (mol);nM  (mol);Si (mol. %);Al(mol. %);M(mol. %);Si/M Sol;Si/Al;Solid/Liquid;mixture density(g/cm3);viscosity(Pa.s);material density(g/cm3);compressive strength (MPa)
1;S3SNaM1M2;0,2;0,2;0;0;0;0;0,3;0,3;0;0;0;0,11;0,07;0,07;0;0,18;0,09;0,07;0,53;0,275;0,2;1,05;1,926;0,667;1,843;2,6;-1;-1
2;SNaS3'kM1M5;0,19;0;0;0;0,19;0;0;0,29;0,29;0,06;0;0,11;0,07;0,06;0,03;0,18;0,08;0,09;0,51;0,234;0,26;0,81;2,178;0,587;1,767;0,29;1,709;34
3;S1kSNaM1;0,56;0;0;0;0;0,28;0;0,05;0;0,12;0;0,15;0,03;0,02;0,05;0,18;0,13;0,07;0,47;0,346;0,18;0,39;1,373;1,252;1,916;40,86;1,82;63
4;S1kSNaM1;0,5;0;0;0;0;0,32;0;0,06;0;0,12;0;0,14;0,03;0,02;0,06;0,17;0,12;0,07;0,47;0,326;0,21;0,42;1,433;0,992;1,876;1,85;1,75;50
5;S1kSNaM2;0;0,39;0;0;0;0,39;0;0,14;0;0,08;0;0,11;0,05;0,03;0,04;0,15;0,09;0,06;0,5;0,291;0,21;0,73;1,72;0,642;1,596;2,78;1,56;39
6;S1S3kSNaM1M2M3M4M5;0,38;0,01;0,01;0,01;0,05;0,15;0,33;0,04;0;0,02;0;0,13;0,05;0,06;0,01;0,17;0,11;0,07;0,5;0,309;0,19;0,71;1,627;0,855;1,815;0,99;1,82;53
7;S1S3kSNaM1M2M3M4M5;0,3;0,02;0,01;0,01;0,07;0,05;0,39;0,03;0;0,13;0;0,11;0,04;0,06;0,06;0,16;0,09;0,12;0,42;0,255;0,32;0,37;1,663;0,681;1,879;1,03;1,72;30
8;S3kSNaNaM1M2M5;0,48;0,04;0;0;0,03;0;0,12;0,28;0;0,04;0,02;0,15;0,05;0,04;0,03;0,2;0,13;0,07;0,5;0,318;0,18;0,69;1,574;1,174;1,899;4,28;1,84;71
9;S1kS3SNaM1M2M3;0,12;0,06;0,32;0;0;0,25;0,13;0,02;0;0,1;0;0,14;0,03;0,03;0,05;0,17;0,13;0,08;0,45;0,345;0,2;0,43;1,31;1;1,847;42,36;1,805;11
10;S3kSNaNaM5;0;0;0;0;0,6;0;0,16;0,22;0;0,01;0,01;0,18;0,05;0,04;0,01;0,22;0,12;0,05;0,56;0,311;0,13;0,87;1,801;1,5;2,009;10,12;1,93;74
